Repository: eldrgeek/minds-aligned

# Society of Minds Aligned (SoMA)

A destination that weaves the thought-streams of the thinkers building toward AGI
into a living, queryable whole — anchored on the **AGI-26** conference roster
(San Francisco, 27–30 July 2026). Each thinker gets a corpus, an AI **community
manager** that RAGs over all of their work, and a **room**; the hub lets their
representatives converse with each other — and with visitors — across corpora.

Build order (the keystone is the shared index):

```
scraper/   deterministic, program-not-inference harvest → raw/ (append-only, verbatim)
derive/    raw → organized units (threads, themes) + clean corpus docs
index/     one vector store, per-thinker NAMESPACES → managers + cross-corpus synthesis
hub/       "Society of Minds Aligned" landing + per-thinker subsites + rooms
```

## Layers, on purpose
- **raw/** is sacred and append-only: one verbatim record per source item. We never
  lose it, so we can re-derive a different organization anytime.
- **derive/** turns raw into human/RAG units (threads, theme clusters). Disposable.
- **index/** embeds the derived docs under a per-thinker namespace so the same store
  serves single-thinker RAG and cross-thinker synthesis.

## Anchors (confirmed AGI-26 keynotes)
Michael Levin · Joscha Bach · Karl Friston · Ben Goertzel — deep tier first.
Then the roster (Seth, Koch, Gopnik, Eagleman, Ororbia, Spivak, Hazan, …) as
lighter tiers, each with a "claim your page" co-ownership hook.

Status: foundation in progress (scraper first).

File: sites/anil-seth/papers/10-1002-star-202400178--W4406247021.json
{
  "doi": "10.1002/star.202400178",
  "doi_url": "https://doi.org/10.1002/star.202400178",
  "title": "Harnessing Banana Peel Waste: Development of Starch‐Based Bioplastics for Green Packaging",
  "year": "2025",
  "journal": "Starch - Stärke",
  "authors": [
    "Anil K. Seth",
    "S. Hariharan",
    "Rajvardhan Jaideva"
  ],
  "abstract": "ABSTRACT This study investigates the isolation and characterization of starch from green banana peels and preparation of biodegradable blend films thereof. Sodium metabisulfite was found more effective than sodium bisulfite in isolating starch, resulting in a higher yield. The extracted starch was verified through FTIR, XRD, SEM, and TGA analyses. Biodegradable blend film was prepared via solvent casting with the addition of 40 wt.% glycerol as plasticizer. FTIR analysis revealed good interactions between chitosan and green banana peel starch in the blend film. X‐ray diffraction, differential scanning calorimetry, and scanning electron microscopy confirmed that starch and chitosan in blend films displayed miscibility, interactions, and some microphase separation. Mechanical testing revealed that the film achieved an elongation at break of 76% when chitosan and starch were combined in equal proportions (50:50 by weight). Luminous transmittance decreased from 82% to 35% as starch content increased, while water absorption dropped from 89% to 61%. Soil burial tests demonstrated that the blend films exhibited greater biodegradability, as evidenced by higher weight loss and reduced tensile strength (0.53 MPa for CS4) compared to virgin chitosan film. Among the various formulations, the film containing 45% starch, 55% chitosan, and 40% glycerol (CS3) exhibited optimal performance, showcasing good mechanical strength, superior optical properties, effective water absorption, controlled swelling behavior, and improved biodegradability.",
  "link": "https://doi.org/10.1002/star.202400178"
}
